Repository: Zeyad-Mustafa/photonics-gt2-guide

# 🔬 Nanoscribe Photonic Professional GT2 Complete Beginner's Guide
> **A comprehensive, zero-to-expert resource for learning 3D nanofabrication with the Nanoscribe Photonic Professional GT2.**  
> Built for students, researchers, and engineers who have never touched a two-photon polymerization system before.

---

## 📌 What Is This Project?

The **Nanoscribe Photonic Professional GT2** is one of the world's most advanced 3D micro/nanoprinters. It uses a technology called **Two-Photon Polymerization (2PP)** to write 3D structures with feature sizes as small as **160 nanometers** — that's roughly 500 times thinner than a human hair.

This GitHub project is your **complete beginner's handbook**. Every folder below contains a deep-dive into one specific aspect of the machine — from the physics behind it, to the objectives you use, to the resists (photosensitive materials) you print with, all the way to real workflows, troubleshooting, and advanced techniques.

---

## 🗺️ Project Map — Folder Structure
 
```
photonics-gt2-guide/
│
├── README.md                        ← You are here — project overview
│
├── 00_Introduction/
│   ├── README.md                    ← What is the GT2? Who should use this guide?
│   ├── what_is_2PP.md               ← Two-Photon Polymerization explained simply
│   ├── how_it_differs_from_regular_3D_printing.md
│   ├── key_terms_glossary.md        ← Voxel, GWL, DiLL, STL, hatch, slice...
│   └── machine_overview_diagram.md ← Labeled diagram of the physical machine
│
├── 01_Physics_and_Principles/

# Module 04 — Resists and Materials

> "The objective defines what is possible. The resist defines what actually happens."
> This module covers every photopolymer resin and material the GT2 can print with — what it is, why it exists, how to use it, and how to store it safely.

---

## What You Will Learn in This Module

After reading all the files in this folder, you will be able to:

- Explain what a photoresist is and why the choice of resist matters as much as the choice of objective
- Select the correct resist for your application using the decision guide
- Describe the key physical and optical properties of each IP-series and IPX-series resist
- Handle, apply, and store each resist correctly and safely
- Understand the special requirements of GP-Silica and i-line resists
- Know which resist pairs with which objective, and why

---

## Files in This Module

| File | What It Covers |
|---|---|
| `resist_selection_guide.md` | Decision tree and comparison table — how to pick the right resist |
| `IP_Dip2/overview.md` | Highest resolution resist, refractive index 1.511, 63x only |
| `IP_Dip2/properties.md` | Viscosity, sensitivity, shrinkage, refractive index data |
| `IP_Dip2/use_with_63x.md` | Specific workflow steps for IP-Dip2 with the 63x objective |
| `IP_Dip2/handling_and_storage.md` | Temperature, light exposure, shelf life, disposal |
| `IP_S/overview.md` | Low-shrinkage, smooth-surface resist for the 25x objective |
| `IP_S/properties.md` | Physical and optical properties |
| `IP_S/use_with_25x.md` | Workflow steps for IP-S with the 25x objective |
| `IP_S/handling_and_storage.md` | Storage and safety |
| `IP_Q/overview.md` | Fast large-volume printing, 10x objective |
| `IP_Q/properties.md` | Properties and print characteristics |
| `IP_Q/drop_casting_technique.md` | Critical: only 1-2 drops, semi-spherical shape required |
| `IP_Q/handling_and_storage.md` | Storage and safety |
| `IP_Visio/overview.md` | Biocompatible, very low fluorescence, cell scaffold applications |
| `IP_Visio/bio_applications.md` | Cell scaffolds, lab-on-chip, tissue engineering |
| `IP_Visio/handling_and_storage.md` | Biocompatibility handling precautions |
| `IP_PDMS/overview.md` | Soft, flexible, elastic printed structures |
| `IP_PDMS/applications.md` | Microfluidics, soft robotics, flexible devices |
| `IP_PDMS/handling_and_storage.md` | PDMS-specific handling notes |
| `IPX_Q/overview.md` | Better resolution than IP-Q, slight amber tint |
| `IPX_Q/comparison_with_IP_Q.md` | Side-by-side comparison: when to choose IPX-Q over IP-Q |
| `IPX_Clear/overview.md` | Highly transparent, compatible with all objectives |
| `IPX_Clear/optical_applications.md` | Lenses, waveguides, photonic devices |
| `IPX_Clear/handling_and_storage.md` | Storage and safety |
| `GP_Silica/overview.md` | Fused silica beads — the only way to print real glass on the GT2 |
| `GP_Silica/workflow_special_steps.md` | 8-hour print time limit, special substrate requirements |
| `GP_Silica/debinding_and_sintering.md` | Furnace steps: debinding at 600C, sintering at 1500C |
| `i_line_photoresists/overview.md` | Standard photoresists for the 20x air objective |
| `i_line_photoresists/spin_coating_guide.md` | Spin speed, bake conditions, development |

---

## What Is a Photoresist?

A **photoresist** (or "resist") is a light-sensitive material that changes its physical or chemical properties when exposed to light. In the context of the GT2:

File: 04_Resists_and_Materials/IP_Dip2/handling_and_storage.md
# IP-Dip2 — Handling and Storage

> Improper storage is the most common cause of resist degradation. A vial of IP-Dip2 that was left on the bench in ambient light for a week is not the same material as a properly refrigerated vial. This file tells you exactly how to store and handle it.

---

## Storage Requirements

| Condition | Requirement |
|---|---|
| Temperature | 2-8 C (standard laboratory refrigerator) |
| Light exposure | Protected from all light — store in original dark vial or wrapped in foil |
| Position | Upright, tightly capped |
| Shelf life (unopened) | ~12 months from manufacture date (check vial label) |
| Shelf life (opened) | Use within 6 months; discard if viscosity increases noticeably or turbidity develops |
| Atmosphere | Ambient air is acceptable; no special inert gas required |

> Never store IP-Dip2 in a freezer. Repeated freeze-thaw cycles can cause phase separation or precipitation of the photoinitiator. Refrigerator temperature (2-8 C) is the correct range.

---

## Before Use: Equilibration

IP-Dip2 stored at refrigerator temperature is slightly more viscous than at room temperature. Before printing:

1. Remove the vial from the refrigerator.
2. Allow it to equilibrate to room temperature for at least **30 minutes** before opening.
3. Do not shake or stir — gentle inversion once or twice is acceptable if settling is observed.
4. Keep the vial covered until the moment of dispensing.

Printing with cold resist causes:
- Higher viscosity leading to bubble formation at the objective-resist interface
- Slightly shifted polymerization threshold (cold resist is marginally less sensitive)

---

## Dispensing

1. Work in subdued light or under yellow/red safe-light conditions if possible. Avoid fluorescent overhead lights directly above the open vial.
2. Use a clean plastic or glass dropper, or a micropipette with a fresh tip.
3. Dispense only what you need. Return the cap immediately after dispensing.
4. Do not return unused resist from the substrate back into the vial — contamination risk.

---

## Personal Protective Equipment

IP-Dip2 contains **acrylate monomers** and **photoinitiators**. These compounds are:

- **Skin sensitizers** — repeated skin contact can cause allergic sensitization. Once sensitized, even trace contact causes a reaction.
- **Eye irritants** — avoid all eye contact.
- **Harmful if ingested** — do not eat, drink, or touch your face while handling.

Required PPE:

| Item | Specification |
|---|---|
| Gloves | Nitrile (not latex — acrylates penetrate latex quickly) |
| Eye protection | Safety glasses or goggles |
| Lab coat | Standard chemical-resistant lab coat |
| Work area | Fume hood or well-ventilated bench |

---

## Spill Cleanup

1. Do not let spilled resist cure under ambient light — clean up immediately.
2. Absorb the liquid with paper towels or absorbent pads (wear gloves).
3. Wipe the area with IPA-dampened cloth.
4. Dispose of all contaminated materials as chemical waste.

Do not rinse spilled resist into the drain.

---

## Waste Disposal

- Liquid IP-Dip2 (uncured) must be disposed of as **photopolymer/acrylate chemical waste**. Collect in a labeled waste container and follow your institution's hazardous waste procedures.
- Cured IP-Dip2 (solid structures, developed samples) can generally be disposed of as solid chemical waste. Confirm with your institution's EHS office.
- Developer waste (PGMEA + dissolved resist): collect as halogen-free organic solvent waste.

---

## Signs of Degraded Resist

Discard and replace IP-Dip2 if you observe any of the following:

- Increased viscosity or gel-like consistency
- Cloudiness or white precipitate in the liquid
- Yellow or brown discoloration (slight straw color is normal; dark yellow is not)
- Smell change (fresh IP-Dip2 has a faint acrylate odor; strong or ammonia-like smell indicates degradation)
- Consistently higher threshold power needed compared to previous calibration

---

## Related Files

- [overview.md](./overview.md)
- [properties.md](./properties.md)
- [12_Safety/chemical_safety.md](../../12_Safety/chemical_safety.md)
- [08_Development_and_Post_Processing/development_solvents.md](../../08_Development_and_Post_Processing/development_solvents.md)
