Repository: Zeyad-Mustafa/photonics-gt2-guide

# 🔬 Nanoscribe Photonic Professional GT2 Complete Beginner's Guide
> **A comprehensive, zero-to-expert resource for learning 3D nanofabrication with the Nanoscribe Photonic Professional GT2.**  
> Built for students, researchers, and engineers who have never touched a two-photon polymerization system before.

---

## 📌 What Is This Project?

The **Nanoscribe Photonic Professional GT2** is one of the world's most advanced 3D micro/nanoprinters. It uses a technology called **Two-Photon Polymerization (2PP)** to write 3D structures with feature sizes as small as **160 nanometers** — that's roughly 500 times thinner than a human hair.

This GitHub project is your **complete beginner's handbook**. Every folder below contains a deep-dive into one specific aspect of the machine — from the physics behind it, to the objectives you use, to the resists (photosensitive materials) you print with, all the way to real workflows, troubleshooting, and advanced techniques.

---

## 🗺️ Project Map — Folder Structure
 
```
photonics-gt2-guide/
│
├── README.md                        ← You are here — project overview
│
├── 00_Introduction/
│   ├── README.md                    ← What is the GT2? Who should use this guide?
│   ├── what_is_2PP.md               ← Two-Photon Polymerization explained simply
│   ├── how_it_differs_from_regular_3D_printing.md
│   ├── key_terms_glossary.md        ← Voxel, GWL, DiLL, STL, hatch, slice...
│   └── machine_overview_diagram.md ← Labeled diagram of the physical machine
│
├── 01_Physics_and_Principles/

# Module 04 — Resists and Materials

> "The objective defines what is possible. The resist defines what actually happens."
> This module covers every photopolymer resin and material the GT2 can print with — what it is, why it exists, how to use it, and how to store it safely.

---

## What You Will Learn in This Module

After reading all the files in this folder, you will be able to:

- Explain what a photoresist is and why the choice of resist matters as much as the choice of objective
- Select the correct resist for your application using the decision guide
- Describe the key physical and optical properties of each IP-series and IPX-series resist
- Handle, apply, and store each resist correctly and safely
- Understand the special requirements of GP-Silica and i-line resists
- Know which resist pairs with which objective, and why

---

## Files in This Module

| File | What It Covers |
|---|---|
| `resist_selection_guide.md` | Decision tree and comparison table — how to pick the right resist |
| `IP_Dip2/overview.md` | Highest resolution resist, refractive index 1.511, 63x only |
| `IP_Dip2/properties.md` | Viscosity, sensitivity, shrinkage, refractive index data |
| `IP_Dip2/use_with_63x.md` | Specific workflow steps for IP-Dip2 with the 63x objective |
| `IP_Dip2/handling_and_storage.md` | Temperature, light exposure, shelf life, disposal |
| `IP_S/overview.md` | Low-shrinkage, smooth-surface resist for the 25x objective |
| `IP_S/properties.md` | Physical and optical properties |
| `IP_S/use_with_25x.md` | Workflow steps for IP-S with the 25x objective |
| `IP_S/handling_and_storage.md` | Storage and safety |
| `IP_Q/overview.md` | Fast large-volume printing, 10x objective |
| `IP_Q/properties.md` | Properties and print characteristics |
| `IP_Q/drop_casting_technique.md` | Critical: only 1-2 drops, semi-spherical shape required |
| `IP_Q/handling_and_storage.md` | Storage and safety |
| `IP_Visio/overview.md` | Biocompatible, very low fluorescence, cell scaffold applications |
| `IP_Visio/bio_applications.md` | Cell scaffolds, lab-on-chip, tissue engineering |
| `IP_Visio/handling_and_storage.md` | Biocompatibility handling precautions |
| `IP_PDMS/overview.md` | Soft, flexible, elastic printed structures |
| `IP_PDMS/applications.md` | Microfluidics, soft robotics, flexible devices |
| `IP_PDMS/handling_and_storage.md` | PDMS-specific handling notes |
| `IPX_Q/overview.md` | Better resolution than IP-Q, slight amber tint |
| `IPX_Q/comparison_with_IP_Q.md` | Side-by-side comparison: when to choose IPX-Q over IP-Q |
| `IPX_Clear/overview.md` | Highly transparent, compatible with all objectives |
| `IPX_Clear/optical_applications.md` | Lenses, waveguides, photonic devices |
| `IPX_Clear/handling_and_storage.md` | Storage and safety |
| `GP_Silica/overview.md` | Fused silica beads — the only way to print real glass on the GT2 |
| `GP_Silica/workflow_special_steps.md` | 8-hour print time limit, special substrate requirements |
| `GP_Silica/debinding_and_sintering.md` | Furnace steps: debinding at 600C, sintering at 1500C |
| `i_line_photoresists/overview.md` | Standard photoresists for the 20x air objective |
| `i_line_photoresists/spin_coating_guide.md` | Spin speed, bake conditions, development |

---

## What Is a Photoresist?

A **photoresist** (or "resist") is a light-sensitive material that changes its physical or chemical properties when exposed to light. In the context of the GT2:

File: 04_Resists_and_Materials/IP_Q/overview.md
# IP-Q — Overview

> IP-Q is the resist for large, fast prints. When your structure is measured in millimeters rather than micrometers and print time is a real constraint, IP-Q with the 10x objective is the correct choice.

---

## What Is IP-Q?

**IP-Q** is a low-to-medium viscosity photopolymer resist formulated for use with the **10x objective** (NA 0.3) in DiLL mode. It is optimized for **high-speed, large-volume printing** where resolution is secondary to throughput.

The "Q" designation refers to its intended use case: quick, large-scale fabrication.

IP-Q characteristics:
- Designed for the longest working distance objective (10x, WD = 700 um)
- Compatible with large silicon substrates (4-inch wafer or diced pieces)
- Prints large voxels quickly — single print jobs can span millimeters in XY
- Lower resolution than IP-S or IP-Dip2, but that is the deliberate trade-off

---

## Key Specifications

| Parameter | Value |
|---|---|
| Refractive index (n) at 780 nm | 1.48 |
| Recommended objective | 10x (NA 0.3) |
| Printing mode | DiLL with Multi-DiLL Silicon Wafer Holder |
| Minimum lateral feature size | ~2-5 um (typical) |
| Maximum print field | ~1.5 x 1.5 mm (per field, stitchable) |
| Developer | PGMEA, followed by IPA rinse |
| Appearance | Clear, slightly yellow-tinted liquid |
| Viscosity | Low-medium |

---

## When to Use IP-Q

Use IP-Q when:

- Your structure is 500 um to several mm in XY
- Print speed is a priority
- Feature resolution of 2-5 um is acceptable
- Your substrate is silicon or a large flat surface
- You are making scaffolds, support structures, or bulk fills
- You are prototyping a geometry that you will later refine with IP-S or IP-Dip2

Do NOT use IP-Q when:

- Features smaller than ~2 um are required (use IP-S or IP-Dip2)
- Your substrate is ITO glass (use IP-S)
- You need the smoothest possible surface finish (IP-S is better)
- You are using any objective other than the 10x

---

## Related Files

- [properties.md](./properties.md)
- [drop_casting_technique.md](./drop_casting_technique.md)
- [handling_and_storage.md](./handling_and_storage.md)
- [03_Objectives/10x_objective/overview.md](../../03_Objectives/10x_objective/overview.md)
- [02_Machine_Components/sample_holder_types.md](../../02_Machine_Components/sample_holder_types.md)

File: 04_Resists_and_Materials/IP_Q/properties.md
# IP-Q — Properties

---

## Optical Properties

| Property | Value |
|---|---|
| Refractive index (n) at 780 nm | 1.48 |
| Transmission (cured, visible) | >85% |
| Appearance (cured) | Slightly yellow-tinted, transparent |
| Fluorescence background | Moderate-high |

The slight yellow tint of IP-Q (more pronounced than IP-S) makes it unsuitable for optical applications requiring high visible-light transparency. For optical clarity, use IPX-Clear instead.

---

## Physical Properties

| Property | Value |
|---|---|
| Viscosity | Low-medium (~150-300 mPa·s) |
| Density | ~1.1 g/cm3 |
| Appearance (liquid) | Clear to slightly yellow liquid |

---

## Print Process Properties

| Property | Value |
|---|---|
| Polymerization threshold (typical) | ~10-25% laser power (10x objective) |
| Minimum lateral feature size | ~2-5 um |
| Minimum axial feature size | ~10-20 um |
| Voxel aspect ratio | ~1:5 to 1:8 (10x has largest aspect ratio of all objectives) |
| Scan speed | Up to 100 mm/s (galvo) |
| Slice distance (typical) | 1-5 um |
| Hatch distance (typical) | 1-3 um |

The large voxel aspect ratio of the 10x (lateral ~2-5 um, axial ~10-20 um) means that very thin horizontal features (< ~15 um tall) are difficult to print accurately. For thin structures, prefer the 25x or 63x.

---

## Mechanical Properties (Cured)

| Property | Value |
|---|---|
| Young's modulus | ~0.8-1.5 GPa |
| Shrinkage (linear) | ~5-8% |
| Surface roughness | Higher than IP-S (larger voxel = rougher step edges) |

---

## Developer Compatibility

| Solvent | Role |
|---|---|
| PGMEA | Primary developer (20-30 min) |
| IPA | Rinse (5-10 min) |

---

## Related Files

- [overview.md](./overview.md)
- [drop_casting_technique.md](./drop_casting_technique.md)
- [handling_and_storage.md](./handling_and_storage.md)
