Repository: Zeyad-Mustafa/photonics-gt2-guide

# 🔬 Nanoscribe Photonic Professional GT2 Complete Beginner's Guide
> **A comprehensive, zero-to-expert resource for learning 3D nanofabrication with the Nanoscribe Photonic Professional GT2.**  
> Built for students, researchers, and engineers who have never touched a two-photon polymerization system before.

---

## 📌 What Is This Project?

The **Nanoscribe Photonic Professional GT2** is one of the world's most advanced 3D micro/nanoprinters. It uses a technology called **Two-Photon Polymerization (2PP)** to write 3D structures with feature sizes as small as **160 nanometers** — that's roughly 500 times thinner than a human hair.

This GitHub project is your **complete beginner's handbook**. Every folder below contains a deep-dive into one specific aspect of the machine — from the physics behind it, to the objectives you use, to the resists (photosensitive materials) you print with, all the way to real workflows, troubleshooting, and advanced techniques.

---

## 🗺️ Project Map — Folder Structure
 
```
photonics-gt2-guide/
│
├── README.md                        ← You are here — project overview
│
├── 00_Introduction/
│   ├── README.md                    ← What is the GT2? Who should use this guide?
│   ├── what_is_2PP.md               ← Two-Photon Polymerization explained simply
│   ├── how_it_differs_from_regular_3D_printing.md
│   ├── key_terms_glossary.md        ← Voxel, GWL, DiLL, STL, hatch, slice...
│   └── machine_overview_diagram.md ← Labeled diagram of the physical machine
│
├── 01_Physics_and_Principles/
│   ├── README.md                    ← Module overview & learning objectives
│   ├── light_and_photons_basics.md
│   ├── one_photon_vs_two_photon_absorption.md
│   ├── femtosecond_laser_explained.md   ← 780 nm NIR laser, 100 fs pulses, 80 MHz
│   ├── voxel_formation.md               ← What a voxel is, how it's shaped, aspect ratio
│   ├── diffraction_limit_and_beyond.md  ← How 2PP breaks the diffraction limit
│   └── polymerization_chemistry.md      ← How the resin solidifies at the focal point
│
├── 02_Machine_Components/
│   ├── README.md
│   ├── laser_system.md              ← NIR femtosecond fiber laser specs
│   ├── microscope_module.md         ← Objective turret, sample stage, piezo
│   ├── galvo_vs_piezo_scanning.md   ← Speed vs precision — when to use which
│   ├── sample_holder_types.md       ← Universal, Multi-DiLL, 5" mask holder
│   ├── safety_enclosure_and_sps.md  ← SPS panel, green Process light, top hatch
│   └── camera_and_axiovision.md     ← Live monitoring during printing
│
├── 03_Objectives/
│   ├── README.md                    ← Overview of all 4 objectives
│   ├── objective_comparison_table.md
│   │
│   ├── 10x_objective/
│   │   ├── overview.md              ← NA 0.3, 700 µm WD — large-scale printing
│   │   ├── when_to_use.md           ← mm-sized structures, fast printing
│   │   ├── compatible_resists.md    ← IP-Q, IPX-Q, IPX-Clear
│   │   ├── compatible_substrates.md ← Silicon wafers, 25×25 mm Nanoscribe slides

# Workflow C — 10x Objective, DiLL Mode, IP-Q

> Use this workflow when you need millimeter-scale structures and print speed matters more than fine resolution. The 10x objective is the fastest printing configuration on the GT2 and can build structures that would be impractical with the 25x or 63x.

---

## Workflow Overview

| Parameter | Value |
|---|---|
| Objective | 10x (NA 0.3) |
| Resist | IP-Q |
| Printing mode | DiLL |
| Sample holder | Multi-DiLL Silicon Wafer Holder |
| Typical substrate | Silicon wafer piece (25 x 25 mm or smaller) |
| Lateral resolution | ~2–5 um |
| Axial resolution | ~5–10 um |
| Typical structure size | 0.5–5 mm in XY, up to 8 mm Z with stage |
| Scanning mode | Galvo |
| Developer | PGMEA, followed by IPA rinse |

---

## When to Use This Workflow

Use Workflow C when:
- Your structure is larger than 500 um and does not require sub-micron resolution
- You need to print multiple identical structures quickly
- Your application is large-scale scaffolds, mechanical testing specimens, or rapid prototyping at the mesoscale
- Feature sizes are 5 um or larger

Do not use when:
- You need sub-5 um features (use Workflow A or B)
- Your substrate is ITO glass (the Multi-DiLL holder is optimized for silicon; use the Universal Holder and 25x instead)

---

## Steps in This Workflow

| Step | File | Summary |
|---|---|---|
| 1 | step_01_design.md | Design for 10x constraints |
| 2 | step_02_prepare_silicon_substrate.md | Dice and clean silicon |
| 3 | step_03_apply_IP_Q.md | Apply IP-Q correctly (1-2 drops only) |
| 4 | step_04_install_10x.md | Install the 10x objective |
| 5 | step_05_run_print.md | Execute the print |
| 6 | step_06_development.md | Develop in PGMEA then IPA |
| — | troubleshooting.md | Workflow C specific problems |

---

## Related Files

- [04_Resists_and_Materials/IP_Q/overview.md](../../04_Resists_and_Materials/IP_Q/overview.md)
- [03_Objectives/10x_objective/overview.md](../../03_Objectives/10x_objective/overview.md)

File: 07_Step_by_Step_Workflows/Workflow_C_10x_Large_Scale/step_06_development.md
# Step 6 — Development

> Development for IP-Q follows the same PGMEA then IPA procedure. Large structures printed with the 10x may require longer development times due to the greater resist volume.

---

## Procedure

1. Use Exchange Holder dialog to retract the stage. Remove the holder and extract the silicon substrate.
2. Submerge the substrate (polished/printed side down) in **PGMEA**. Development time: **20–30 minutes** for standard structures. For dense large structures (> 500 um in any dimension), use **30–45 minutes**.
3. Agitate gently — the larger resist volumes on 10x prints benefit from slightly more active agitation (a slow magnetic stir bar is ideal).
4. Transfer to **IPA** for 5 minutes.
5. Dry with N2.
6. Inspect under optical microscope.

IP-Q leaves less residual resist than IP-S because it is lower viscosity. Development times on the shorter end of the range are usually sufficient.

---

## UV Curing

UV post-curing follows the same procedure as Workflows A and B. Expose at 405 nm for 10–20 minutes.

Large structures printed in IP-Q may benefit from the full 20-minute cure to ensure complete crosslinking throughout the bulk volume.

---

## Related Files

- [08_Development_and_Post_Processing/development_solvents.md](../../08_Development_and_Post_Processing/development_solvents.md)
- [08_Development_and_Post_Processing/uv_curing_station.md](../../08_Development_and_Post_Processing/uv_curing_station.md)
